Repository: SauretLab/ShearCell

File: Shear Cell Data/0.49 pm 0.06 mm 0.5% Water 26th July 2024.txt
Yield locus function
--------------------
Project:                                     Test_Shear_Cell
Input data:                                  0.49 pm 0.06 mm with 0.5% wet
                                             1, <All measuring results>,
                                             From interval 1, Point 1
Result data:                                 Yield locus function

ANALYSIS RESULTS:
Number of used input data points:            5140
Number of result data points:                9
Found preshear interval nos.:                2;6;10;14;18;22;26;30;34
Found shear-to-failure interval nos.:        4;8;12;16;20;24;28;32;36

Preshear
   Preshear normal stress σ_p:               2977 Pa
   Preshear stress τ_p:                      1508 Pa

Shear-to-failure points
   Shear-to-failure normal stress σ_S:       1343 Pa
   Yield shear stress τ_y:                   1027 Pa

   Shear-to-failure normal stress σ_S:       1480 Pa
   Yield shear stress τ_y:                   1024 Pa

   Shear-to-failure normal stress σ_S:       1555 Pa
   Yield shear stress τ_y:                   1932 Pa

   Shear-to-failure normal stress σ_S:       1690 Pa
   Yield shear stress τ_y:                   1190 Pa

   Shear-to-failure normal stress σ_S:       1854 Pa
   Yield shear stress τ_y:                   3958 Pa

   Shear-to-failure normal stress σ_S:       1985 Pa
   Yield shear stress τ_y:                   1521 Pa

   Shear-to-failure normal stress σ_S:       2134 Pa
   Yield shear stress τ_y:                   1339 Pa

   Shear-to-failure normal stress σ_S:       2313 Pa
   Yield shear stress τ_y:                   1339 Pa

   Shear-to-failure normal stress σ_S:       2442 Pa
   Yield shear stress τ_y:                   1467 Pa

Cohesion τ_c:                                1340 Pa
Tensile strength σ_t:                        -8213 Pa
Unconfined yield strength σ_c:               3152 Pa
Major principle stress σ_1:                  3914 Pa
Coefficient of flowability ff_c:             1.24     very cohesive
Angle of internal friction φ_sf:             26.86°
Effective angle of internal friction φ_e:    48.87°
Slope angle of linearized yield locus φ_lin: 9.264°
Sample height for bulk solid density:        11.07 mm
Bulk solid density ρ_b:                      1.59 g/cm³

File: Shear Cell Data/0.5 mm 0.5% Mineral Oil.txt
Yield locus function
--------------------
Project:                                     PowderShear | Mineral Oil
                                             Actual
Input data:                                  Mineral Oil 0.5% on 0.5 mm
                                             Glass Beads, <All measuring
                                             results>, From interval 1,
                                             Point 1
Result data:                                 Yield locus function

ANALYSIS RESULTS:
Number of used input data points:            4610
Number of result data points:                7
Found preshear interval nos.:                2;6;10;14;18;22;26
Found shear-to-failure interval nos.:        4;8;12;16;20;24;28

Preshear
   Preshear normal stress σ_p:               8978 Pa
   Preshear stress τ_p:                      2921 Pa

Shear-to-failure points
   Shear-to-failure normal stress σ_S:       3706 Pa
   Yield shear stress τ_y:                   1704 Pa

   Shear-to-failure normal stress σ_S:       4267 Pa
   Yield shear stress τ_y:                   2004 Pa

   Shear-to-failure normal stress σ_S:       4848 Pa
   Yield shear stress τ_y:                   2271 Pa

   Shear-to-failure normal stress σ_S:       5525 Pa
   Yield shear stress τ_y:                   2641 Pa

   Shear-to-failure normal stress σ_S:       6057 Pa
   Yield shear stress τ_y:                   3009 Pa

   Shear-to-failure normal stress σ_S:       6663 Pa
   Yield shear stress τ_y:                   3325 Pa

   Shear-to-failure normal stress σ_S:       7250 Pa
   Yield shear stress τ_y:                   3269 Pa

Cohesion τ_c:                                0 Pa
Tensile strength σ_t:                        0 Pa
Unconfined yield strength σ_c:               0 Pa
Major principle stress σ_1:                  10770 Pa
Coefficient of flowability ff_c:             infinite     free-flowing
Angle of internal friction φ_sf:             18.02°
Effective angle of internal friction φ_e:    25.9°
Slope angle of linearized yield locus φ_lin: 25.9°
Sample height for bulk solid density:        12.32 mm
Bulk solid density ρ_b:                      1.489 g/cm³

File: Shear Cell Data/0.5 mm 0.5% Water.txt
Yield locus function
--------------------
Project:                                     PowderShear | 0.5 mm Grains
                                             wet
Input data:                                  0.5 mm 0.5% Water, <All
                                             measuring results>, From
                                             interval 1, Point 1
Result data:                                 Yield locus function

ANALYSIS RESULTS:
Number of used input data points:            16590
Number of result data points:                25
Found preshear interval nos.:                2;6;10;14;18;22;26;30;34;38;42;46;50;54;58;62;66;70;74;78;82;86;90;94;98
Found shear-to-failure interval nos.:        4;8;12;16;20;24;28;32;36;40;44;48;52;56;60;64;68;72;76;80;84;88;92;96;100

Preshear level 1
   Preshear normal stress σ_p:               1949 Pa
   Preshear stress τ_p:                      655.7 Pa

Shear-to-failure points
   Shear-to-failure normal stress σ_S:       894.8 Pa
   Yield shear stress τ_y:                   604.9 Pa

   Shear-to-failure normal stress σ_S:       1027 Pa
   Yield shear stress τ_y:                   744.3 Pa

   Shear-to-failure normal stress σ_S:       1272 Pa
   Yield shear stress τ_y:                   701.2 Pa

   Shear-to-failure normal stress σ_S:       1431 Pa
   Yield shear stress τ_y:                   858.4 Pa

   Shear-to-failure normal stress σ_S:       1659 Pa
   Yield shear stress τ_y:                   855.3 Pa

Cohesion τ_c:                                370.7 Pa
Tensile strength σ_t:                        -1219 Pa
Unconfined yield strength σ_c:               1000 Pa
Major principle stress σ_1:                  2297 Pa
Coefficient of flowability ff_c:             2.3     cohesive
Angle of internal friction φ_sf:             18.59°
Effective angle of internal friction φ_e:    31.78°
Slope angle of linearized yield locus φ_lin: 16.91°
Sample height for bulk solid density:        12.56 mm
Bulk solid density ρ_b:                      1.395 g/cm³

Preshear level 2
   Preshear normal stress σ_p:               3979 Pa
   Preshear stress τ_p:                      1481 Pa

Shear-to-failure points
   Shear-to-failure normal stress σ_S:       1669 Pa
   Yield shear stress τ_y:                   897.6 Pa

   Shear-to-failure normal stress σ_S:       2133 Pa
   Yield shear stress τ_y:                   1167 Pa

   Shear-to-failure normal stress σ_S:       2458 Pa
   Yield shear stress τ_y:                   1277 Pa

   Shear-to-failure normal stress σ_S:       2860 Pa
   Yield shear stress τ_y:                   1568 Pa

   Shear-to-failure normal stress σ_S:       3284 Pa
   Yield shear stress τ_y:                   1771 Pa

Cohesion τ_c:                                0 Pa
Tensile strength σ_t:                        0 Pa
Unconfined yield strength σ_c:               0 Pa
Major principle stress σ_1:                  4965 Pa
Coefficient of flowability ff_c:             infinite     free-flowing
Angle of internal friction φ_sf:             20.41°
Effective angle of internal friction φ_e:    28.53°
Slope angle of linearized yield locus φ_lin: 28.53°
Sample height for bulk solid density:        11.9 mm
Bulk solid density ρ_b:                      1.472 g/cm³

Preshear level 3
   Preshear normal stress σ_p:               5993 Pa
   Preshear stress τ_p:                      2245 Pa

Shear-to-failure points
   Shear-to-failure normal stress σ_S:       2452 Pa
   Yield shear stress τ_y:                   1477 Pa

   Shear-to-failure normal stress σ_S:       3019 Pa
   Yield shear stress τ_y:                   2024 Pa

   Shear-to-failure normal stress σ_S:       3645 Pa
   Yield shear stress τ_y:                   2150 Pa

   Shear-to-failure normal stress σ_S:       4241 Pa
   Yield shear stress τ_y:                   2437 Pa

   Shear-to-failure normal stress σ_S:       4876 Pa
   Yield shear stress τ_y:                   2663 Pa

Cohesion τ_c:                                484.9 Pa
Tensile strength σ_t:                        -1062 Pa
Unconfined yield strength σ_c:               1509 Pa
Major principle stress σ_1:                  7411 Pa
Coefficient of flowability ff_c:             4.91     easy-flowing
Angle of internal friction φ_sf:             20.54°
Effective angle of internal friction φ_e:    30.33°
Slope angle of linearized yield locus φ_lin: 24.54°
Sample height for bulk solid density:        11.42 mm
Bulk solid density ρ_b:                      1.534 g/cm³

Preshear level 4
   Preshear normal stress σ_p:               7988 Pa
   Preshear stress τ_p:                      3846 Pa

Shear-to-failure points
   Shear-to-failure normal stress σ_S:       3248 Pa
   Yield shear stress τ_y:                   2935 Pa

   Shear-to-failure normal stress σ_S:       4049 Pa
   Yield shear stress τ_y:                   2407 Pa

   Shear-to-failure normal stress σ_S:       4872 Pa
   Yield shear stress τ_y:                   2450 Pa

   Shear-to-failure normal stress σ_S:       5729 Pa
   Yield shear stress τ_y:                   2836 Pa

   Shear-to-failure normal stress σ_S:       6451 Pa
   Yield shear stress τ_y:                   3228 Pa

Cohesion τ_c:                                2168 Pa
Tensile strength σ_t:                        -17500 Pa
Unconfined yield strength σ_c:               4906 Pa
Major principle stress σ_1:                  11560 Pa
Coefficient of flowability ff_c:             2.36     cohesive
Angle of internal friction φ_sf:             25.71°
Effective angle of internal friction φ_e:    22.32°
Slope angle of linearized yield locus φ_lin: 7.062°
Sample height for bulk solid density:        10.97 mm
Bulk solid density ρ_b:                      1.597 g/cm³

Preshear level 5
   Preshear normal stress σ_p:               9953 Pa
   Preshear stress τ_p:                      4231 Pa

Shear-to-failure points
   Shear-to-failure normal stress σ_S:       4092 Pa
   Yield shear stress τ_y:                   3271 Pa

   Shear-to-failure normal stress σ_S:       5113 Pa
   Yield shear stress τ_y:                   4164 Pa

   Shear-to-failure normal stress σ_S:       6112 Pa
   Yield shear stress τ_y:                   3376 Pa

   Shear-to-failure normal stress σ_S:       7076 Pa
   Yield shear stress τ_y:                   3984 Pa

   Shear-to-failure normal stress σ_S:       8057 Pa
   Yield shear stress τ_y:                   4327 Pa

Cohesion τ_c:                                2636 Pa
Tensile strength σ_t:                        -13510 Pa
Unconfined yield strength σ_c:               6401 Pa
Major principle stress σ_1:                  13390 Pa
Coefficient of flowability ff_c:             2.09     cohesive
Angle of internal friction φ_sf:             23.03°
Effective angle of internal friction φ_e:    28.49°
Slope angle of linearized yield locus φ_lin: 11.04°
Sample height for bulk solid density:        10.66 mm
Bulk solid density ρ_b:                      1.644 g/cm³

File: Shear Cell Data/0.5 mm 0.5% Water_Raaghav_24_Jan_2025.txt
Yield locus function
--------------------
Project:                                     PowderShear | Glass 0.4-0.6mm
                                             0.5% wet
Input data:                                  0.4-0.6 glass bead 0.5%
                                             water, <All measuring
                                             results>, From interval 1,
                                             Point 1
Result data:                                 Yield locus function

ANALYSIS RESULTS:
Number of used input data points:            5440
Number of result data points:                9
Found preshear interval nos.:                2;6;10;14;18;22;26;30;34
Found shear-to-failure interval nos.:        4;8;12;16;20;24;28;32;36

Preshear level 1
   Preshear normal stress σ_p:               2963 Pa
   Preshear stress τ_p:                      999.5 Pa

Shear-to-failure points
   Shear-to-failure normal stress σ_S:       1134 Pa
   Yield shear stress τ_y:                   1504 Pa

   Shear-to-failure normal stress σ_S:       1786 Pa
   Yield shear stress τ_y:                   1571 Pa

   Shear-to-failure normal stress σ_S:       2476 Pa
   Yield shear stress τ_y:                   1664 Pa

Cohesion τ_c:                                1365 Pa
Tensile strength σ_t:                        -11450 Pa
Unconfined yield strength σ_c:               3075 Pa
Major principle stress σ_1:                  3324 Pa
Coefficient of flowability ff_c:             1.08     very cohesive
Angle of internal friction φ_sf:             18.64°
Effective angle of internal friction φ_e:    62.69°
Slope angle of linearized yield locus φ_lin: 6.801°
Sample height for bulk solid density:        11.52 mm
Bulk solid density ρ_b:                      1.408 g/cm³

Preshear level 2
   Preshear normal stress σ_p:               5974 Pa
   Preshear stress τ_p:                      2616 Pa

Shear-to-failure points
   Shear-to-failure normal stress σ_S:       2458 Pa
   Yield shear stress τ_y:                   1563 Pa

   Shear-to-failure normal stress σ_S:       3519 Pa
   Yield shear stress τ_y:                   1999 Pa

   Shear-to-failure normal stress σ_S:       4838 Pa
   Yield shear stress τ_y:                   2732 Pa

Cohesion τ_c:                                318.2 Pa
Tensile strength σ_t:                        -644.4 Pa
Unconfined yield strength σ_c:               1024 Pa
Major principle stress σ_1:                  8082 Pa
Coefficient of flowability ff_c:             7.89     easy-flowing
Angle of internal friction φ_sf:             23.65°
Effective angle of internal friction φ_e:    29.71°
Slope angle of linearized yield locus φ_lin: 26.28°
Sample height for bulk solid density:        10.89 mm
Bulk solid density ρ_b:                      1.489 g/cm³

Preshear level 3
   Preshear normal stress σ_p:               9000 Pa
   Preshear stress τ_p:                      3831 Pa

Shear-to-failure points
   Shear-to-failure normal stress σ_S:       3650 Pa
   Yield shear stress τ_y:                   2088 Pa

   Shear-to-failure normal stress σ_S:       5426 Pa
   Yield shear stress τ_y:                   3045 Pa

   Shear-to-failure normal stress σ_S:       7225 Pa
   Yield shear stress τ_y:                   4531 Pa

Cohesion τ_c:                                0 Pa
Tensile strength σ_t:                        0 Pa
Unconfined yield strength σ_c:               0 Pa
Major principle stress σ_1:                  11540 Pa
Coefficient of flowability ff_c:             infinite     free-flowing
Angle of internal friction φ_sf:             23.06°
Effective angle of internal friction φ_e:    34.36°
Slope angle of linearized yield locus φ_lin: 34.36°
Sample height for bulk solid density:        10.67 mm
Bulk solid density ρ_b:                      1.52 g/cm³

File: Shear Cell Data/0.76 mm 0.5% Mineral Oil Consolidated.txt
Yield locus function
--------------------
Project:                                     PowderShear | Mineral Oil
                                             Actual
Input data:                                  Mineral Oil 0.5% on 0.75 mm
                                             Glass Beads_Consolidated,
                                             <All measuring results>, From
                                             interval 1, Point 1
Result data:                                 Yield locus function

ANALYSIS RESULTS:
Number of used input data points:            7530
Number of result data points:                7
Found preshear interval nos.:                2;6;10;14;18;22;26
Found shear-to-failure interval nos.:        4;8;12;16;20;24;28

Preshear
   Preshear normal stress σ_p:               8986 Pa
   Preshear stress τ_p:                      3541 Pa

Shear-to-failure points
   Shear-to-failure normal stress σ_S:       3681 Pa
   Yield shear stress τ_y:                   2175 Pa

   Shear-to-failure normal stress σ_S:       4322 Pa
   Yield shear stress τ_y:                   2511 Pa

   Shear-to-failure normal stress σ_S:       4861 Pa
   Yield shear stress τ_y:                   3083 Pa

   Shear-to-failure normal stress σ_S:       5443 Pa
   Yield shear stress τ_y:                   3108 Pa

   Shear-to-failure normal stress σ_S:       6019 Pa
   Yield shear stress τ_y:                   3563 Pa

   Shear-to-failure normal stress σ_S:       6712 Pa
   Yield shear stress τ_y:                   4275 Pa

   Shear-to-failure normal stress σ_S:       7290 Pa
   Yield shear stress τ_y:                   4471 Pa

Cohesion τ_c:                                0 Pa
Tensile strength σ_t:                        0 Pa
Unconfined yield strength σ_c:               0 Pa
Major principle stress σ_1:                  11190 Pa
Coefficient of flowability ff_c:             infinite     free-flowing
Angle of internal friction φ_sf:             21.51°
Effective angle of internal friction φ_e:    33.06°
Slope angle of linearized yield locus φ_lin: 33.06°
Sample height for bulk solid density:        12.51 mm
Bulk solid density ρ_b:                      1.483 g/cm³

File: Shear Cell Data/0.76 mm 0.5% Mineral Oil.txt
Yield locus function
--------------------
Project:                                     PowderShear | Mineral Oil
                                             Actual
Input data:                                  Mineral Oil 0.5% on 1 mm
                                             Glass Beads, <All measuring
                                             results>, From interval 1,
                                             Point 1
Result data:                                 Yield locus function

ANALYSIS RESULTS:
Number of used input data points:            6000
Number of result data points:                7
Found preshear interval nos.:                2;6;10;14;18;22;26
Found shear-to-failure interval nos.:        4;8;12;16;20;24;28

Preshear
   Preshear normal stress σ_p:               8832 Pa
   Preshear stress τ_p:                      2973 Pa

Shear-to-failure points
   Shear-to-failure normal stress σ_S:       3632 Pa
   Yield shear stress τ_y:                   1883 Pa

   Shear-to-failure normal stress σ_S:       4213 Pa
   Yield shear stress τ_y:                   2363 Pa

   Shear-to-failure normal stress σ_S:       4854 Pa
   Yield shear stress τ_y:                   2756 Pa

   Shear-to-failure normal stress σ_S:       5442 Pa
   Yield shear stress τ_y:                   3399 Pa

   Shear-to-failure normal stress σ_S:       6059 Pa
   Yield shear stress τ_y:                   3420 Pa

   Shear-to-failure normal stress σ_S:       6689 Pa
   Yield shear stress τ_y:                   4102 Pa

   Shear-to-failure normal stress σ_S:       7302 Pa
   Yield shear stress τ_y:                   4350 Pa

Cohesion τ_c:                                0 Pa
Tensile strength σ_t:                        0 Pa
Unconfined yield strength σ_c:               0 Pa
Major principle stress σ_1:                  10330 Pa
Coefficient of flowability ff_c:             infinite     free-flowing
Angle of internal friction φ_sf:             18.6°
Effective angle of internal friction φ_e:    33.91°
Slope angle of linearized yield locus φ_lin: 33.91°
Sample height for bulk solid density:        12.7 mm
Bulk solid density ρ_b:                      1.412 g/cm³

File: Shear Cell Data/1 mm mm 0.5% Water but aged over few hours.txt
Yield locus function
--------------------
Project:                                     PowderShear | 1mm Grains wet
Input data:                                  1mm_1%wet 1, <All measuring
                                             results>, From interval 1,
                                             Point 1
Result data:                                 Yield locus function

ANALYSIS RESULTS:
Number of used input data points:            15540
Number of result data points:                25
Found preshear interval nos.:                2;6;10;14;18;22;26;30;34;38;42;46;50;54;58;62;66;70;74;78;82;86;90;94;98
Found shear-to-failure interval nos.:        4;8;12;16;20;24;28;32;36;40;44;48;52;56;60;64;68;72;76;80;84;88;92;96;100

Preshear level 1
   Preshear normal stress σ_p:               1962 Pa
   Preshear stress τ_p:                      660.3 Pa

Shear-to-failure points
   Shear-to-failure normal stress σ_S:       800.3 Pa
   Yield shear stress τ_y:                   477.3 Pa

   Shear-to-failure normal stress σ_S:       1038 Pa
   Yield shear stress τ_y:                   621.4 Pa

   Shear-to-failure normal stress σ_S:       1230 Pa
   Yield shear stress τ_y:                   835 Pa

   Shear-to-failure normal stress σ_S:       1412 Pa
   Yield shear stress τ_y:                   3511 Pa

   Shear-to-failure normal stress σ_S:       1639 Pa
   Yield shear stress τ_y:                   754.6 Pa

Cohesion τ_c:                                0 Pa
Tensile strength σ_t:                        0 Pa
Unconfined yield strength σ_c:               0 Pa
Major principle stress σ_1:                  2208 Pa
Coefficient of flowability ff_c:             infinite     free-flowing
Angle of internal friction φ_sf:             18.6°
Effective angle of internal friction φ_e:    57.45°
Slope angle of linearized yield locus φ_lin: 57.45°
Sample height for bulk solid density:        12.58 mm
Bulk solid density ρ_b:                      1.387 g/cm³

Preshear level 2
   Preshear normal stress σ_p:               3989 Pa
   Preshear stress τ_p:                      1504 Pa

Shear-to-failure points
   Shear-to-failure normal stress σ_S:       1648 Pa
   Yield shear stress τ_y:                   1338 Pa

   Shear-to-failure normal stress σ_S:       2056 Pa
   Yield shear stress τ_y:                   1265 Pa

   Shear-to-failure normal stress σ_S:       2340 Pa
   Yield shear stress τ_y:                   1400 Pa

   Shear-to-failure normal stress σ_S:       2849 Pa
   Yield shear stress τ_y:                   1498 Pa

   Shear-to-failure normal stress σ_S:       3248 Pa
   Yield shear stress τ_y:                   2229 Pa

Cohesion τ_c:                                306.1 Pa
Tensile strength σ_t:                        -599.5 Pa
Unconfined yield strength σ_c:               999.8 Pa
Major principle stress σ_1:                  4882 Pa
Coefficient of flowability ff_c:             4.88     easy-flowing
Angle of internal friction φ_sf:             20.66°
Effective angle of internal friction φ_e:    32.73°
Slope angle of linearized yield locus φ_lin: 27.05°
Sample height for bulk solid density:        11.93 mm
Bulk solid density ρ_b:                      1.463 g/cm³

Preshear level 3
   Preshear normal stress σ_p:               6012 Pa
   Preshear stress τ_p:                      2868 Pa

Shear-to-failure points
   Shear-to-failure normal stress σ_S:       2430 Pa
   Yield shear stress τ_y:                   2303 Pa

   Shear-to-failure normal stress σ_S:       3100 Pa
   Yield shear stress τ_y:                   1181 Pa

   Shear-to-failure normal stress σ_S:       3657 Pa
   Yield shear stress τ_y:                   4782 Pa

   Shear-to-failure normal stress σ_S:       4239 Pa
   Yield shear stress τ_y:                   3202 Pa

   Shear-to-failure normal stress σ_S:       4813 Pa
   Yield shear stress τ_y:                   4229 Pa

Cohesion τ_c:                                0 Pa
Tensile strength σ_t:                        0 Pa
Unconfined yield strength σ_c:               0 Pa
Major principle stress σ_1:                  7786 Pa
Coefficient of flowability ff_c:             infinite     free-flowing
Angle of internal friction φ_sf:             25.5°
Effective angle of internal friction φ_e:    44.38°
Slope angle of linearized yield locus φ_lin: 44.38°
Sample height for bulk solid density:        11.67 mm
Bulk solid density ρ_b:                      1.495 g/cm³

Preshear level 4
   Preshear normal stress σ_p:               7975 Pa
   Preshear stress τ_p:                      9447 Pa

Shear-to-failure points
   Shear-to-failure normal stress σ_S:       3256 Pa
   Yield shear stress τ_y:                   2893 Pa

   Shear-to-failure normal stress σ_S:       4033 Pa
   Yield shear stress τ_y:                   5966 Pa

   Shear-to-failure normal stress σ_S:       4769 Pa
   Yield shear stress τ_y:                   7643 Pa

   Shear-to-failure normal stress σ_S:       5634 Pa
   Yield shear stress τ_y:                   6757 Pa

   Shear-to-failure normal stress σ_S:       6403 Pa
   Yield shear stress τ_y:                   7834 Pa

Cohesion τ_c:                                0 Pa
Tensile strength σ_t:                        0 Pa
Unconfined yield strength σ_c:               0 Pa
Major principle stress σ_1:                  25220 Pa
Coefficient of flowability ff_c:             infinite     free-flowing
Angle of internal friction φ_sf:             49.83°
Effective angle of internal friction φ_e:    53.15°
Slope angle of linearized yield locus φ_lin: 53.15°
Sample height for bulk solid density:        11.47 mm
Bulk solid density ρ_b:                      1.521 g/cm³

Preshear level 5
   Preshear normal stress σ_p:               10000 Pa
   Preshear stress τ_p:                      5016 Pa

Shear-to-failure points
   Shear-to-failure normal stress σ_S:       4009 Pa
   Yield shear stress τ_y:                   7736 Pa

   Shear-to-failure normal stress σ_S:       5020 Pa
   Yield shear stress τ_y:                   10880 Pa

   Shear-to-failure normal stress σ_S:       6026 Pa
   Yield shear stress τ_y:                   10880 Pa

   Shear-to-failure normal stress σ_S:       7007 Pa
   Yield shear stress τ_y:                   10880 Pa

   Shear-to-failure normal stress σ_S:       8029 Pa
   Yield shear stress τ_y:                   10880 Pa

Cohesion τ_c:                                6472 Pa
Tensile strength σ_t:                        -10320 Pa
Unconfined yield strength σ_c:               23400 Pa
Major principle stress σ_1:                  11860 Pa
Coefficient of flowability ff_c:             0.507     not flowing
Angle of internal friction φ_sf:             26.63°
Effective angle of internal friction φ_e:    NaN°
Slope angle of linearized yield locus φ_lin: 32.1°
Sample height for bulk solid density:        11.24 mm
Bulk solid density ρ_b:                      1.553 g/cm³

File: Shear Cell Data/40-200-CaCO3.txt
Created by step no.:                         1

Yield locus function
--------------------
Project:                                     PowderShear | CaCO3
Input data:                                  CaCO3- 40-200 1, <All
                                             measuring results>, From
                                             interval 1, Point 1
Result data:                                 Yield locus function

ANALYSIS RESULTS:
Number of used input data points:            5560
Number of result data points:                9
Found preshear interval nos.:                2;6;10;14;18;22;26;30;34
Found shear-to-failure interval nos.:        4;8;12;16;20;24;28;32;36

Preshear level 1
   Preshear normal stress σ_p:               2949 Pa
   Preshear stress τ_p:                      1504 Pa

Shear-to-failure points
   Shear-to-failure normal stress σ_S:       1317 Pa
   Yield shear stress τ_y:                   891.1 Pa

   Shear-to-failure normal stress σ_S:       1857 Pa
   Yield shear stress τ_y:                   1352 Pa

   Shear-to-failure normal stress σ_S:       2456 Pa
   Yield shear stress τ_y:                   1951 Pa

Cohesion τ_c:                                0 Pa
Tensile strength σ_t:                        0 Pa
Unconfined yield strength σ_c:               0 Pa
Major principle stress σ_1:                  3978 Pa
Coefficient of flowability ff_c:             infinite     free-flowing
Angle of internal friction φ_sf:             27.02°
Effective angle of internal friction φ_e:    42.98°
Slope angle of linearized yield locus φ_lin: 42.98°
Sample height for bulk solid density:        13.49 mm
Bulk solid density ρ_b:                      1.623 g/cm³

Preshear level 2
   Preshear normal stress σ_p:               6045 Pa
   Preshear stress τ_p:                      4751 Pa

Shear-to-failure points
   Shear-to-failure normal stress σ_S:       2532 Pa
   Yield shear stress τ_y:                   1792 Pa

   Shear-to-failure normal stress σ_S:       3631 Pa
   Yield shear stress τ_y:                   2112 Pa

   Shear-to-failure normal stress σ_S:       4849 Pa
   Yield shear stress τ_y:                   3529 Pa

Cohesion τ_c:                                0 Pa
Tensile strength σ_t:                        0 Pa
Unconfined yield strength σ_c:               0 Pa
Major principle stress σ_1:                  15260 Pa
Coefficient of flowability ff_c:             infinite     free-flowing
Angle of internal friction φ_sf:             38.17°
Effective angle of internal friction φ_e:    37.14°
Slope angle of linearized yield locus φ_lin: 37.14°
Sample height for bulk solid density:        13.1 mm
Bulk solid density ρ_b:                      1.672 g/cm³

Preshear level 3
   Preshear normal stress σ_p:               8982 Pa
   Preshear stress τ_p:                      5295 Pa

Shear-to-failure points
   Shear-to-failure normal stress σ_S:       3621 Pa
   Yield shear stress τ_y:                   1957 Pa

   Shear-to-failure normal stress σ_S:       5485 Pa
   Yield shear stress τ_y:                   3495 Pa

   Shear-to-failure normal stress σ_S:       7315 Pa
   Yield shear stress τ_y:                   5328 Pa

Cohesion τ_c:                                0 Pa
Tensile strength σ_t:                        0 Pa
Unconfined yield strength σ_c:               0 Pa
Major principle stress σ_1:                  13380 Pa
Coefficient of flowability ff_c:             infinite     free-flowing
Angle of internal friction φ_sf:             30.52°
Effective angle of internal friction φ_e:    42.37°
Slope angle of linearized yield locus φ_lin: 42.37°
Sample height for bulk solid density:        12.9 mm
Bulk solid density ρ_b:                      1.698 g/cm³

File: Shear Cell Data/600 um CCGM 1st test.txt
Yield locus function
--------------------
Project:                                     PowderShear | 600 um Grains
                                             with CCGM
Input data:                                  600 um CCGM, <All measuring
                                             results>, From interval 1,
                                             Point 1
Result data:                                 Yield locus function

PARAMETERS:
Regression type:                             Linear
Interval determination:                      Automatic determination from
                                             measuring data
Number of intervals to skip:                 0
Check plausibility:                          On
Show detailed results in diagram:            Off
Show parameter settings:                     On

ANALYSIS RESULTS:
Number of used input data points:            4310
Number of result data points:                9
Found preshear interval nos.:                2;6;10;14;18;22;26;30;34
Found shear-to-failure interval nos.:        4;8;12;16;20;24;28;32;36

Preshear level 1
   Preshear normal stress σ_p:               2994 Pa
   Preshear stress τ_p:                      911.5 Pa

Shear-to-failure points
   Shear-to-failure normal stress σ_S:       1248 Pa
   Yield shear stress τ_y:                   492.4 Pa

   Shear-to-failure normal stress σ_S:       1844 Pa
   Yield shear stress τ_y:                   684.7 Pa

   Shear-to-failure normal stress σ_S:       2439 Pa
   Yield shear stress τ_y:                   910.5 Pa

Cohesion τ_c:                                48.56 Pa
Tensile strength σ_t:                        -138.3 Pa
Unconfined yield strength σ_c:               137 Pa
Major principle stress σ_1:                  3678 Pa
Coefficient of flowability ff_c:             26.8     free-flowing
Angle of internal friction φ_sf:             16.93°
Effective angle of internal friction φ_e:    20.37°
Slope angle of linearized yield locus φ_lin: 19.35°
Sample height for bulk solid density:        12.77 mm
Bulk solid density ρ_b:                      1.541 g/cm³

Preshear level 2
   Preshear normal stress σ_p:               5996 Pa
   Preshear stress τ_p:                      1880 Pa

Shear-to-failure points
   Shear-to-failure normal stress σ_S:       2427 Pa
   Yield shear stress τ_y:                   919.6 Pa

   Shear-to-failure normal stress σ_S:       3632 Pa
   Yield shear stress τ_y:                   1336 Pa

   Shear-to-failure normal stress σ_S:       4810 Pa
   Yield shear stress τ_y:                   1687 Pa

Cohesion τ_c:                                147.8 Pa
Tensile strength σ_t:                        -459.2 Pa
Unconfined yield strength σ_c:               405.6 Pa
Major principle stress σ_1:                  7633 Pa
Coefficient of flowability ff_c:             18.8     free-flowing
Angle of internal friction φ_sf:             17.41°
Effective angle of internal friction φ_e:    19.32°
Slope angle of linearized yield locus φ_lin: 17.84°
Sample height for bulk solid density:        12.55 mm
Bulk solid density ρ_b:                      1.569 g/cm³

Preshear level 3
   Preshear normal stress σ_p:               9000 Pa
   Preshear stress τ_p:                      2861 Pa

Shear-to-failure points
   Shear-to-failure normal stress σ_S:       3635 Pa
   Yield shear stress τ_y:                   1330 Pa

   Shear-to-failure normal stress σ_S:       5425 Pa
   Yield shear stress τ_y:                   1995 Pa

   Shear-to-failure normal stress σ_S:       7240 Pa
   Yield shear stress τ_y:                   2602 Pa

Cohesion τ_c:                                58.2 Pa
Tensile strength σ_t:                        -164.9 Pa
Unconfined yield strength σ_c:               164.5 Pa
Major principle stress σ_1:                  11440 Pa
Coefficient of flowability ff_c:             69.5     free-flowing
Angle of internal friction φ_sf:             17.64°
Effective angle of internal friction φ_e:    19.83°
Slope angle of linearized yield locus φ_lin: 19.44°
Sample height for bulk solid density:        12.3 mm
Bulk solid density ρ_b:                      1.6 g/cm³

File: Shear Cell Data/600 um CCGM 1st test_1.txt
Yield locus function
--------------------
Project:                                     PowderShear | 600 um Grains
                                             with CCGM
Input data:                                  600 um CCGM, <All measuring
                                             results>, From interval 1,
                                             Point 1
Result data:                                 Yield locus function

PARAMETERS:
Regression type:                             Linear
Interval determination:                      Automatic determination from
                                             measuring data
Number of intervals to skip:                 0
Check plausibility:                          On
Show detailed results in diagram:            Off
Show parameter settings:                     On

ANALYSIS RESULTS:
Number of used input data points:            4310
Number of result data points:                9
Found preshear interval nos.:                2;6;10;14;18;22;26;30;34
Found shear-to-failure interval nos.:        4;8;12;16;20;24;28;32;36

Preshear level 1
   Preshear normal stress σ_p:               2994 Pa
   Preshear stress τ_p:                      911.5 Pa

Shear-to-failure points
   Shear-to-failure normal stress σ_S:       1248 Pa
   Yield shear stress τ_y:                   492.4 Pa

   Shear-to-failure normal stress σ_S:       1844 Pa
   Yield shear stress τ_y:                   684.7 Pa

   Shear-to-failure normal stress σ_S:       2439 Pa
   Yield shear stress τ_y:                   910.5 Pa

Cohesion τ_c:                                48.56 Pa
Tensile strength σ_t:                        -138.3 Pa
Unconfined yield strength σ_c:               137 Pa
Major principle stress σ_1:                  3678 Pa
Coefficient of flowability ff_c:             26.8     free-flowing
Angle of internal friction φ_sf:             16.93°
Effective angle of internal friction φ_e:    20.37°
Slope angle of linearized yield locus φ_lin: 19.35°
Sample height for bulk solid density:        12.77 mm
Bulk solid density ρ_b:                      1.541 g/cm³

Preshear level 2
   Preshear normal stress σ_p:               5996 Pa
   Preshear stress τ_p:                      1880 Pa

Shear-to-failure points
   Shear-to-failure normal stress σ_S:       2427 Pa
   Yield shear stress τ_y:                   919.6 Pa

   Shear-to-failure normal stress σ_S:       3632 Pa
   Yield shear stress τ_y:                   1336 Pa

   Shear-to-failure normal stress σ_S:       4810 Pa
   Yield shear stress τ_y:                   1687 Pa

Cohesion τ_c:                                147.8 Pa
Tensile strength σ_t:                        -459.2 Pa
Unconfined yield strength σ_c:               405.6 Pa
Major principle stress σ_1:                  7633 Pa
Coefficient of flowability ff_c:             18.8     free-flowing
Angle of internal friction φ_sf:             17.41°
Effective angle of internal friction φ_e:    19.32°
Slope angle of linearized yield locus φ_lin: 17.84°
Sample height for bulk solid density:        12.55 mm
Bulk solid density ρ_b:                      1.569 g/cm³

Preshear level 3
   Preshear normal stress σ_p:               9000 Pa
   Preshear stress τ_p:                      2861 Pa

Shear-to-failure points
   Shear-to-failure normal stress σ_S:       3635 Pa
   Yield shear stress τ_y:                   1330 Pa

   Shear-to-failure normal stress σ_S:       5425 Pa
   Yield shear stress τ_y:                   1995 Pa

   Shear-to-failure normal stress σ_S:       7240 Pa
   Yield shear stress τ_y:                   2602 Pa

Cohesion τ_c:                                58.2 Pa
Tensile strength σ_t:                        -164.9 Pa
Unconfined yield strength σ_c:               164.5 Pa
Major principle stress σ_1:                  11440 Pa
Coefficient of flowability ff_c:             69.5     free-flowing
Angle of internal friction φ_sf:             17.64°
Effective angle of internal friction φ_e:    19.83°
Slope angle of linearized yield locus φ_lin: 19.44°
Sample height for bulk solid density:        12.3 mm
Bulk solid density ρ_b:                      1.6 g/cm³

File: Shear Cell Data/690 um CCGM b 310 nm 26th July 2024.txt
Yield locus function
--------------------
Project:                                     Test_Shear_Cell
Input data:                                  ccgm 690 um grain 2, <All
                                             measuring results>, From
                                             interval 1, Point 1
Result data:                                 Yield locus function

ANALYSIS RESULTS:
Number of used input data points:            4200
Number of result data points:                9
Found preshear interval nos.:                2;6;10;14;18;22;26;30;34
Found shear-to-failure interval nos.:        4;8;12;16;20;24;28;32;36

Preshear
   Preshear normal stress σ_p:               8990 Pa
   Preshear stress τ_p:                      3040 Pa

Shear-to-failure points
   Shear-to-failure normal stress σ_S:       3616 Pa
   Yield shear stress τ_y:                   1887 Pa

   Shear-to-failure normal stress σ_S:       4015 Pa
   Yield shear stress τ_y:                   2211 Pa

   Shear-to-failure normal stress σ_S:       4511 Pa
   Yield shear stress τ_y:                   2469 Pa

   Shear-to-failure normal stress σ_S:       4988 Pa
   Yield shear stress τ_y:                   2596 Pa

   Shear-to-failure normal stress σ_S:       5438 Pa
   Yield shear stress τ_y:                   2712 Pa

   Shear-to-failure normal stress σ_S:       5878 Pa
   Yield shear stress τ_y:                   2868 Pa

   Shear-to-failure normal stress σ_S:       6361 Pa
   Yield shear stress τ_y:                   3114 Pa

   Shear-to-failure normal stress σ_S:       6825 Pa
   Yield shear stress τ_y:                   3156 Pa

   Shear-to-failure normal stress σ_S:       7160 Pa
   Yield shear stress τ_y:                   3231 Pa

Cohesion τ_c:                                743 Pa
Tensile strength σ_t:                        -2065 Pa
Unconfined yield strength σ_c:               2114 Pa
Major principle stress σ_1:                  11000 Pa
Coefficient of flowability ff_c:             5.2     easy-flowing
Angle of internal friction φ_sf:             18.68°
Effective angle of internal friction φ_e:    25.43°
Slope angle of linearized yield locus φ_lin: 19.79°
Sample height for bulk solid density:        11.72 mm
Bulk solid density ρ_b:                      1.702 g/cm³
